Repository: Adamrasz/non-linear-tafel-fit

File: tafel_window_sensitivity.csv
Filename,Window_req (V),Window_cath_used (V),Window_anod_used (V),Method,Ecorr (V),βc (mV/dec),βa (mV/dec),αc,αa,Icorr (µA),Rate (mmpy),R² (BV on log),RMSE (BV on log),Rp_exp (ohm),Rp_pred (ohm),Rp_ratio (exp/pred)
1_LSV Tuball(2025-03-18 15_56_51) 20250318 155912.csv,0.15,0.15,0.15,LinC/LinA,-0.3822425177097562,116.62696962526124,107.77532417296968,0.5070624257631021,0.5487077360368204,26.546393168908242,0.8264447133978168,0.856500956873306,0.1695956715375493,496.28831203856555,916.2027204632241,0.5416795878838326
1_LSV Tuball(2025-03-18 15_56_51) 20250318 155912.csv,0.15,0.15,0.15,NlC/NlA,-0.3789840226278708,281.9927887588558,205.0676474093507,0.20971158300844114,0.2883787612267114,99.52453004585885,3.098406671914177,0.9887402561237825,0.045773368598237246,484.42983683096134,517.9981691788295,0.9351960405553493
1_LSV Tuball(2025-03-18 15_56_51) 20250318 155912.csv,0.2,0.2,0.2,LinC/LinA,-0.3832577636242648,135.64944112982894,126.36060442922836,0.43595575208441095,0.46800309633455367,31.23237409205869,0.9723290953693952,0.8775423229496778,0.17106038250609465,499.5071150082422,909.5211968666163,0.549197882060462
1_LSV Tuball(2025-03-18 15_56_51) 20250318 155912.csv,0.2,0.2,0.2,NlC/NlA,-0.37901003730081556,251.4692900954137,197.68136856909933,0.23516650524263416,0.2991539089173862,91.63448670338474,2.8527731288796168,0.9919971042557715,0.0422050884060991,484.42983683096134,524.4520224359253,0.9236876131794236
1_LSV Tuball(2025-03-18 15_56_51) 20250318 155912.csv,0.25,0.25,0.25,LinC/LinA,-0.38421060347603636,155.17815737051535,146.85853315151624,0.38109199857544485,0.40268108947112985,37.99146328542395,1.1827536715330416,0.9187007614975665,0.1505733349197487,502.38281719114815,862.3629997339631,0.5825653667262302
1_LSV Tuball(2025-03-18 15_56_51) 20250318 155912.csv,0.25,0.25,0.25,NlC/NlA,-0.3790508907554921,235.37047155279862,198.29686163682794,0.25125137294173655,0.2982253659459912,88.37420741888997,2.751273819285012,0.9927669501918271,0.04396650157498193,484.42983683096134,528.8002345707658,0.9160923259124109
1_Quick Tafel Protocol Naf-Gr_flex ch4 (2026-02-06 14_41_14) 20260206 144225.csv,0.15,0.15,0.15,LinC/LinA,-0.4630402010846974,99.61528129556042,129.17735992248072,0.5936554448119615,0.4577981324519465,7.570960412709679,0.23569982440237455,0.8439617039584013,0.18883321050376595,1827.7226224285098,3225.7106257994787,0.5666108446958154
1_Quick Tafel Protocol Naf-Gr_flex ch4 (2026-02-06 14_41_14) 20260206 144225.csv,0.15,0.15,0.15,NlC/NlA,-0.4630402157303236,159.96845046488886,262.404551179208,0.3696801085196764,0.22536634315918225,21.86870560152312,0.6808185209281031,0.9242432125548616,0.1315750525794683,1827.7226224285098,1973.2973613494469,0.9262276726395736
1_Quick Tafel Protocol Naf-Gr_flex ch4 (2026-02-06 14_41_14) 20260206 144225.csv,0.2,0.2,0.2,LinC/LinA,-0.4597426940338588,117.09786933804622,146.59990470816876,0.5050233147869102,0.40339149091063076,9.041976320374445,0.28149562470105727,0.8738150052771503,0.18869154110458597,1940.000324719555,3126.2155129206817,0.6205587288213219
1_Quick Tafel Protocol Naf-Gr_flex ch4 (2026-02-06 14_41_14) 20260206 144225.csv,0.2,0.2,0.2,NlC/NlA,-0.4597427059147077,156.02291619198462,218.15787612382525,0.37902864252849194,0.2710750360166628,19.318567182732238,0.6014273810006343,0.9210608860914451,0.1492432500822664,1940.000324719555,2044.6027803614643,0.9488397175986346
1_Quick Tafel Protocol Naf-Gr_flex ch4 (2026-02-06 14_41_14) 20260206 144225.csv,0.25,0.25,0.25,LinC/LinA,-0.46107307374344136,123.86062560463748,160.54169926878149,0.477449179986787,0.3683600858651448,9.909726036876856,0.30851048736781733,0.9252846956146081,0.16182576215386862,1893.236136936583,3063.6023665188086,0.6179771100933963
1_Quick Tafel Protocol Naf-Gr_flex ch4 (2026-02-06 14_41_14) 20260206 144225.csv,0.25,0.25,0.25,NlC/NlA,-0.46107307424226246,151.66486989774225,212.98600144252435,0.38991992125438757,0.2776574691625597,18.689399952880546,0.5818400898893477,0.9576518420987733,0.12183165334089019,1893.236136936583,2058.114372622345,0.9198886913773978
1_Quick Tafel Protocol Naf-Gr_flex ch4 (2026-02-06 14_41_14) 20260206 144225.csv,0.3,0.2739927936214805,0.3,LinC/LinA,-0.4623849164170113,124.13145468519582,167.8359525073,0.4764074849324828,0.35235093103792786,10.18861833669897,0.31719298767318077,0.9474243209950706,0.14502795925302256,1849.0344717023095,3041.047736123193,0.6080254675842435
1_Quick Tafel Protocol Naf-Gr_flex ch4 (2026-02-06 14_41_14) 20260206 144225.csv,0.3,0.2739927936214805,0.3,NlC/NlA,-0.46238491844100743,145.92046931962122,207.8453830615251,0.4052697637509086,0.2845247426548762,17.81792580573464,0.5547092779108995,0.972076524891002,0.1056924642340439,1849.0344717023095,2089.2461262310985,0.8850247218301084
1_Quick Tafel Protocol Naf_flex ch3 (2026-02-06 14_41_14) 20260206 144225.csv,0.15,0.15,0.15,LinC/LinA,-0.40384657883785935,88.79512847597702,103.8395986284149,0.6659954790603607,0.5695048412042125,7.118315266773525,0.2216080347749137,0.8860905534861584,0.17768981443804394,1877.7783579388604,2919.754940384947,0.6431287543917265
1_Quick Tafel Protocol Naf_flex ch3 (2026-02-06 14_41_14) 20260206 144225.csv,0.15,0.15,0.15,NlC/NlA,-0.398073904290469,130.7053836289593,139.69031366265665,0.45244619988615425,0.42334470141141717,15.752620447163522,0.4904120046699383,0.9912605557614553,0.046898736311786766,1860.5092446872163,1861.2865760226273,0.999582368805844
1_Quick Tafel Protocol Naf_flex ch3 (2026-02-06 14_41_14) 20260206 144225.csv,0.2,0.2,0.2,LinC/LinA,-0.403184639454136,103.83637097781835,120.33274220532522,0.5695225436973095,0.4914469083292239,8.576467376051022,0.2670033581386046,0.92282628788495,0.1586960674809041,1876.5175694066497,2821.9880052181343,0.664962985645858
1_Quick Tafel Protocol Naf_flex ch3 (2026-02-06 14_41_14) 20260206 144225.csv,0.2,0.2,0.2,NlC/NlA,-0.39810046290466733,141.01610317670588,156.60258461705592,0.4193645462850467,0.37762565842826995,18.005420969429796,0.5605463943069984,0.9929863374337885,0.04647464558456103,1861.6581276526865,1789.41148135831,1.0403745293058784
1_Quick Tafel Protocol Naf_flex ch3 (2026-02-06 14_41_14) 20260206 144225.csv,0.25,0.25,0.25,LinC/LinA,-0.40297959717136883,115.69441503969867,137.14426201918704,0.5111496013640126,0.4312039983073522,10.371753351422642,0.3228943635171005,0.9455441300845053,0.1462618359123244,1877.8438925013243,2627.2439998992336,0.7147580858775766
1_Quick Tafel Protocol Naf_flex ch3 (2026-02-06 14_41_14) 20260206 144225.csv,0.25,0.25,0.25,NlC/NlA,-0.3981356323920226,146.15446738001094,167.75085243182374,0.4046209136654319,0.35252967880815234,19.50304951821779,0.6071707017563853,0.99416457467537,0.046765549548376265,1861.6581276526865,1738.9283708442488,1.0705778103722883
1_Quick Tafel Protocol PI-Gr_flex ch2 (2026-02-06 15_15_49) 20260206 151610.csv,0.15,0.15,0.15,LinC/LinA,-0.32374429252128634,110.84359932740495,124.85423346547674,0.5335188904585088,0.4736495710731068,2.361100961521982,0.07350600870832333,0.8003464116310602,0.19503776634896797,6098.897750071108,10798.161216130906,0.5648089177405713
1_Quick Tafel Protocol PI-Gr_flex ch2 (2026-02-06 15_15_49) 20260206 151610.csv,0.15,0.15,0.15,NlC/NlA,-0.3187856901607716,256.9506235552817,267.0830562444962,0.23014987591521263,0.2214185915015462,9.13484658712868,0.28438687024626286,0.9785618250579681,0.06059446687527003,5775.222649226936,6225.032411797821,0.927741779830994
1_Quick Tafel Protocol PI-Gr_flex ch2 (2026-02-06 15_15_49) 20260206 151610.csv,0.2,0.2,0.2,LinC/LinA,-0.3290981802227932,114.22698062839626,159.2910212063819,0.5177161630488147,0.3712522757385354,2.814238562448291,0.08761312948908283,0.8305772522539272,0.2068225254885353,6445.083515010012,10264.061154231975,0.6279272325216652
1_Quick Tafel Protocol PI-Gr_flex ch2 (2026-02-06 15_15_49) 20260206 151610.csv,0.2,0.2,0.2,NlC/NlA,-0.31892693419736895,176.72885694234975,230.3959622868271,0.3346208149067335,0.2566761740987583,6.647458567889993,0.2069492814337627,0.9708669113507415,0.08244449680834355,5810.704086261025,6532.887454219848,0.8894541849955893
1_Quick Tafel Protocol PI-Gr_flex ch2 (2026-02-06 15_15_49) 20260206 151610.csv,0.25,0.25,0.25,LinC/LinA,-0.3366184618127473,107.26014143857064,184.4113126239666,0.5513432420882389,0.32068072878029585,3.0319319323425598,0.09439037917216185,0.8655388784647436,0.223305903765512,7090.115974789254,9712.222264773136,0.7300199461564597
1_Quick Tafel Protocol PI-Gr_flex ch2 (2026-02-06 15_15_49) 20260206 151610.csv,0.25,0.25,0.25,NlC/NlA,-0.31908837554003344,141.97586705232197,212.7757400111978,0.4165296212333815,0.27793184563462153,5.298446153674468,0.16495170492901082,0.9616234490627636,0.1162701934448289,5810.704086261025,6978.6240795205895,0.8326432288154146
1_Quick Tafel Protocol PI-Gr_flex ch2 (2026-02-06 15_15_49) 20260206 151610.csv,0.3,0.2571777950548215,0.3,LinC/LinA,-0.3414115853691089,104.05915776629581,200.08165382792274,0.5683032171027123,0.29556510052863033,3.1934371841527325,0.0994183752805307,0.8644652434065926,0.23121268650511756,7697.141710695221,9308.089674362976,0.8269303347920308
1_Quick Tafel Protocol PI-Gr_flex ch2 (2026-02-06 15_15_49) 20260206 151610.csv,0.3,0.2571777950548215,0.3,NlC/NlA,-0.31927249479900394,138.0755266787834,219.43977990184797,0.42829569837644205,0.26949149399455163,5.266030921611921,0.16394255099230834,0.9568262502701976,0.12686657741193047,5810.704086261025,6988.1156587800115,0.8315122945854992
1_Quick Tafel Protocol PI_flex ch1 (2026-02-06 15_28_45) 20260206 152909.csv,0.15,0.15,0.15,LinC/LinA,-0.4017069211008369,69.06970716201448,153.7133578291048,0.856195234603624,0.3847235852679245,2.5968349204890253,0.08084489964228381,0.9242050344573034,0.16360793168783014,4461.2528827452625,7968.54022495183,0.5598582371179824
1_Quick Tafel Protocol PI_flex ch1 (2026-02-06 15_28_45) 20260206 152909.csv,0.15,0.15,0.15,NlC/NlA,-0.39800758532569463,93.03360208631173,280.24711542775,0.6356537079228667,0.21101788697208068,5.967840002962583,0.18579133479530532,0.9950034395354244,0.04065538187879964,4614.756459998033,5081.996036626358,0.9080598305742683
1_Quick Tafel Protocol PI_flex ch1 (2026-02-06 15_28_45) 20260206 152909.csv,0.2,0.1732088966450963,0.2,LinC/LinA,-0.4047419130233056,69.73123941548971,196.01273319506032,0.8480726088234163,0.30170057405778217,3.0664137468368433,0.09546387014006256,0.9305614862197704,0.17360328945565623,4344.482442777833,7283.222116522736,0.5965055538979004
1_Quick Tafel Protocol PI_flex ch1 (2026-02-06 15_28_45) 20260206 152909.csv,0.2,0.1732088966450963,0.2,NlC/NlA,-0.39811293187687163,86.488336315452,276.6091583059248,0.6837587199260203,0.2137931892413337,5.518404005694666,0.17179945267446878,0.989300637962294,0.06639610484134287,4614.756459998033,5184.339283879158,0.8901339606278745
1_Quick Tafel Protocol PI_flex ch1 (2026-02-06 15_28_45) 20260206 152909.csv,0.25,0.1732088966450963,0.25,LinC/LinA,-0.40718768640010305,70.3570256434674,228.61917062515775,0.8405294792770343,0.2586710203080276,3.432892052082005,0.10687310588887944,0.9163426312038971,0.1802216358838537,4237.520701693184,6805.020201436662,0.6227050877525047
1_Quick Tafel Protocol PI_flex ch1 (2026-02-06 15_28_45) 20260206 152909.csv,0.25,0.1732088966450963,0.25,NlC/NlA,-0.3981331827111587,87.92756341279531,300.53577308105736,0.6725667337095673,0.1967724291897682,5.817719870324249,0.1811177812468392,0.9887381696462191,0.06430056103624182,4614.756459998033,5077.201887051244,0.9089172663721293
1_Quick Tafel Protocol PI_flex ch1 (2026-02-06 15_28_45) 20260206 152909.csv,0.3,0.1732088966450963,0.3,LinC/LinA,-0.4090188910985547,70.60551763770049,250.69865046155547,0.8375712848822421,0.2358893995588271,3.6919994742288686,0.11493966159280891,0.9080239636706384,0.18141510950046771,4166.80173394595,6479.160071096003,0.643108317779391
1_Quick Tafel Protocol PI_flex ch1 (2026-02-06 15_28_45) 20260206 152909.csv,0.3,0.1732088966450963,0.3,NlC/NlA,-0.39814103661860795,88.60345483327461,310.58499093262026,0.6674362104600002,0.19040570489259115,5.957647748095028,0.18547402859482462,0.9888616803136003,0.061344992231648625,4614.756459998033,5024.402220445477,0.9184687565855101
1_Quick Tafel Protocol PI_flex ch1 (2026-02-06 15_28_45) 20260206 152909.csv,0.35,0.1732088966450963,0.35,LinC/LinA,-0.40994698603403934,70.8141553424902,262.2707022605367,0.8351035727471409,0.22548135806964217,3.8436587809980116,0.11966113284954201,0.9090776587063933,0.17666095498724627,4129.227425487654,6299.066661899956,0.6555300407381585
1_Quick Tafel Protocol PI_flex ch1 (2026-02-06 15_28_45) 20260206 152909.csv,0.35,0.1732088966450963,0.35,NlC/NlA,-0.398140366617965,88.53053070728919,309.78104282447003,0.667985989185034,0.19089984844906482,5.94291670100148,0.1850154203042062,0.9894917352421081,0.058396861889993504,4614.756459998033,5030.7345076387,0.9173126613998328
1_Tafel Protocol Naf-gr_flex ch4 (2026-02-06 13_58_51) 20260206 140033.csv,0.15,0.15,0.15,LinC/LinA,-0.5084316817516507,97.47543084873884,122.42772087153811,0.6066877941719785,0.4830372868709733,5.185115291081979,0.16142347826339826,0.8776385839507733,0.16354691202647959,2603.1279503546484,4544.552438251803,0.5728018293823491
1_Tafel Protocol Naf-gr_flex ch4 (2026-02-06 13_58_51) 20260206 140033.csv,0.15,0.15,0.15,NlC/NlA,-0.5084316859245062,162.8565935014752,250.79570763003943,0.3631241011255028,0.235798111085779,15.976895411707881,0.4973941531530044,0.9736839729063957,0.07584557773029667,2603.1279503546484,2683.512797800883,0.970044917426103
1_Tafel Protocol Naf-gr_flex ch4 (2026-02-06 13_58_51) 20260206 140033.csv,0.2,0.2,0.2,LinC/LinA,-0.5077778781870033,115.66208062911,149.98798166085518,0.5112924979900533,0.3942792847316418,6.437644343306546,0.20041732601521106,0.9076044641581362,0.15582151788594212,2612.192785243743,4404.702913796914,0.5930463044537089
1_Tafel Protocol Naf-gr_flex ch4 (2026-02-06 13_58_51) 20260206 140033.csv,0.2,0.2,0.2,NlC/NlA,-0.5077778825758142,166.05965641562548,250.49069489060426,0.35611993547410503,0.2360852332395473,16.106633987652152,0.5014331862348501,0.976067360183336,0.07930439178934406,2612.192785243743,2692.089534789968,0.9703216596202627
1_Tafel Protocol Naf-gr_flex ch4 (2026-02-06 13_58_51) 20260206 140033.csv,0.25,0.25,0.25,LinC/LinA,-0.5057600148829084,131.14445789323435,170.01131790091648,0.45093140097257167,0.3478424545949938,7.6105443735959035,0.23693215585326563,0.9223707731475914,0.1576891366823863,2637.923738733959,4224.029269880436,0.6245041334215535
1_Tafel Protocol Naf-gr_flex ch4 (2026-02-06 13_58_51) 20260206 140033.csv,0.25,0.25,0.25,NlC/NlA,-0.5057600269315996,170.10988027782045,244.73144134384987,0.3476409132203423,0.24164101597594223,16.084054324432895,0.5007302341170567,0.9671912274319266,0.10251422589053961,2637.923738733959,2709.2421799336184,0.9736758707922498
1_Tafel Protocol Naf-gr_flex ch4 (2026-02-06 13_58_51) 20260206 140033.csv,0.3,0.2876631275585807,0.3,LinC/LinA,-0.5077778745169382,136.0218620019614,182.68298824257272,0.43476212762571836,0.3237146200447535,8.121474478096337,0.2528384780829361,0.950107208361097,0.13377694463231338,2612.192785243743,4168.5913965991285,0.6266368028717936
1_Tafel Protocol Naf-gr_flex ch4 (2026-02-06 13_58_51) 20260206 140033.csv,0.3,0.2876631275585807,0.3,NlC/NlA,-0.5077778750784889,168.38337054431867,244.43725647643498,0.35120543041998104,0.2419318355149585,16.044090806116355,0.49948608624991203,0.9876133954137006,0.06665588629870033,2612.192785243743,2698.3368275771536,0.9680751337442333
1_Tafel Protocol Naf_flex ch3 (2026-02-06 13_58_51) 20260206 140033.csv,0.15,0.15,0.15,LinC/LinA,-0.501387365439498,103.03279254314931,120.8678811715349,0.5739643919950866,0.4892710416893759,4.729641008860415,0.14724361170918954,0.8618611821342337,0.17018972275119668,2852.515031038876,5106.329829846647,0.5586233412432237
1_Tafel Protocol Naf_flex ch3 (2026-02-06 13_58_51) 20260206 140033.csv,0.15,0.15,0.15,NlC/NlA,-0.5013873705857654,177.6691786423496,243.7037992652622,0.33284981998272456,0.2426599597785346,14.66615865921512,0.456588178011244,0.9590735405028944,0.0926355215888612,2852.515031038876,3042.267486706332,0.9376279513564769
1_Tafel Protocol Naf_flex ch3 (2026-02-06 13_58_51) 20260206 140033.csv,0.2,0.2,0.2,LinC/LinA,-0.502718029441244,118.52674059612447,147.87260682925387,0.4989351249360031,0.39991960239038266,5.657112002586169,0.17611772258057587,0.9033756743086222,0.1519479803068294,2844.5754742588233,5049.893265826612,0.5632941776232171
1_Tafel Protocol Naf_flex ch3 (2026-02-06 13_58_51) 20260206 140033.csv,0.2,0.2,0.2,NlC/NlA,-0.5027180338141194,178.65320707793344,256.76971638170886,0.33101647093179437,0.23031202807293855,15.295744592863395,0.47618850424700004,0.9890319095159286,0.051193780975094645,2844.5754742588233,2990.7407466359773,0.9511274012829222
1_Tafel Protocol Naf_flex ch3 (2026-02-06 13_58_51) 20260206 140033.csv,0.25,0.25,0.25,LinC/LinA,-0.5007291486778696,134.22425262090692,167.0159492771057,0.44058471530184046,0.354080879003159,6.672272282324833,0.20772178423608142,0.925799840110334,0.14840972796332488,2860.1609633937533,4842.931341547114,0.5905846607521905
1_Tafel Protocol Naf_flex ch3 (2026-02-06 13_58_51) 20260206 140033.csv,0.25,0.25,0.25,NlC/NlA,-0.5007291509030372,177.7678680847018,242.20001685562875,0.3326650353899011,0.24416659790257253,14.55217547855443,0.45303964332052654,0.9775784791219033,0.08158164956912255,2860.1609633937533,3059.070535928358,0.9349771212535182
1_Tafel Protocol Naf_flex ch3 (2026-02-06 13_58_51) 20260206 140033.csv,0.3,0.2877310061600251,0.3,LinC/LinA,-0.5007291455175372,140.8012821913825,178.2950380092143,0.4200043721704401,0.3316814353775139,7.204778133592327,0.2242998045657458,0.9458060237371285,0.1370201315283741,2860.1609633937533,4741.431941062299,0.6032272526415186
1_Tafel Protocol Naf_flex ch3 (2026-02-06 13_58_51) 20260206 140033.csv,0.3,0.2877310061600251,0.3,NlC/NlA,-0.5007291463986014,174.8231082326367,235.4292715881891,0.3382685202512869,0.2511886212306973,14.088937388784242,0.4386180732074362,0.9833790558478425,0.07588164144083648,2860.1609633937533,3091.9752594495676,0.925027118070446
1_Tafel Protocol PI-Gr_flex ch2 (2026-02-06 13_58_51) 20260206 140033.csv,0.15,0.15,0.15,LinC/LinA,-0.3766487260435441,66.25107513098828,150.68862423667028,0.8926218029014865,0.39244604181072273,2.8422635442016215,0.08848560575603713,0.9511852833718915,0.1401375656620446,3781.5292601789142,7030.335999460074,0.5378874154050864
1_Tafel Protocol PI-Gr_flex ch2 (2026-02-06 13_58_51) 20260206 140033.csv,0.15,0.15,0.15,NlC/NlA,-0.3766487369529955,84.0873671577874,294.42157833831595,0.7032822661294117,0.2008587633465876,6.5043738108583025,0.20249475383506987,0.9926434610216192,0.05440213614871497,3781.5292601789142,4366.4130146316,0.8660493745111207
1_Tafel Protocol PI-Gr_flex ch2 (2026-02-06 13_58_51) 20260206 140033.csv,0.2,0.16826538151237314,0.2,LinC/LinA,-0.381313996558404,63.36889607836346,185.47563639482553,0.933220519645067,0.31884055112067766,3.08329781653738,0.09598950652523418,0.9470061011879297,0.15980251077214236,3418.211498104041,6651.59035765951,0.5138938681285244
1_Tafel Protocol PI-Gr_flex ch2 (2026-02-06 13_58_51) 20260206 140033.csv,0.2,0.16826538151237314,0.2,NlC/NlA,-0.37772494100818266,77.44530338378227,282.25482178320993,0.7635989730007106,0.20951689595228873,5.986173327837127,0.18636208952364705,0.989341242293628,0.07047554498399154,3697.851198341505,4408.112205960819,0.8388741088171777
1_Tafel Protocol PI-Gr_flex ch2 (2026-02-06 13_58_51) 20260206 140033.csv,0.25,0.16826538151237314,0.25,LinC/LinA,-0.3826135566235537,64.54655156503668,215.08034794535027,0.9161938584433653,0.27495377747208566,3.5068749072118575,0.10917634682692726,0.9437782476844016,0.1554928152528098,3325.114458757692,6147.246316337163,0.5409112125409287
1_Tafel Protocol PI-Gr_flex ch2 (2026-02-06 13_58_51) 20260206 140033.csv,0.25,0.16826538151237314,0.25,NlC/NlA,-0.37773574489102246,77.99056746836183,293.77884653022187,0.7582603390028487,0.20129820382251717,6.133845202457317,0.1909594236820343,0.9892680017332546,0.0666177475724257,3697.851198341505,4362.768764802396,0.8475927553563553
1_Tafel Protocol PI-Gr_flex ch2 (2026-02-06 13_58_51) 20260206 140033.csv,0.3,0.16826538151237314,0.3,LinC/LinA,-0.383255170822321,65.6625078670545,233.33737149425937,0.9006228371191417,0.2534405601163614,3.7732153252821865,0.11746808081420929,0.9433493191088912,0.14955254976324941,3279.6005628207345,5896.919869437172,0.5561548461627229
1_Tafel Protocol PI-Gr_flex ch2 (2026-02-06 13_58_51) 20260206 140033.csv,0.3,0.16826538151237314,0.3,NlC/NlA,-0.37773712930758097,78.06678634457516,295.24979609792973,0.757520027359164,0.20029532588726912,6.1543715542592885,0.19159845192305172,0.989534842994188,0.06298614350682236,3697.851198341505,4356.131452055077,0.8488842081652478
1_Tafel Protocol PI-Gr_flex ch2 (2026-02-06 13_58_51) 20260206 140033.csv,0.35,0.16826538151237314,0.35,LinC/LinA,-0.3839104642871425,65.90935784184775,242.32573701723706,0.8972497390960273,0.24403992269041594,3.9086639262778653,0.12168487891245777,0.9438521478155463,0.14575194704094763,3234.7445510337197,5756.284747365744,0.5619500585884046
1_Tafel Protocol PI-Gr_flex ch2 (2026-02-06 13_58_51) 20260206 140033.csv,0.35,0.16826538151237314,0.35,NlC/NlA,-0.37773129865977406,77.69805207782521,289.92270433099964,0.7611150157065799,0.20397558812803,6.057581564846526,0.18858517721748094,0.9899929494289998,0.06029397181229593,3697.851198341505,4392.3721087621725,0.8418802202492829
1_Tafel Protocol PI-flex_2 Prime2404 ch1 (2026-02-25 11_33_11) 20260225 113348.csv,0.15,0.15,0.15,LinC/LinA,-0.4218743910793319,78.15260176363704,159.35961998506195,0.7566882329322532,0.3710924645347924,3.8439900778997824,0.11967144681465551,0.8692556351251133,0.1928250389970189,3012.9942936788716,5923.24324628239,0.5086730644685105
1_Tafel Protocol PI-flex_2 Prime2404 ch1 (2026-02-25 11_33_11) 20260225 113348.csv,0.15,0.15,0.15,NlC/NlA,-0.41892013556219393,127.56162492860234,650.3770108909192,0.46359674518637023,0.09092749764721164,14.487349440966787,0.451021473254486,0.9976212221373143,0.025178116085268824,3121.8725725104723,3196.369735594528,0.9766931959546291
1_Tafel Protocol PI-flex_2 Prime2404 ch1 (2026-02-25 11_33_11) 20260225 113348.csv,0.2,0.2,0.2,LinC/LinA,-0.4245582094289542,81.27595184808662,236.7131864546343,0.7276094931268011,0.24982619267354644,5.111741496906335,0.15913919866606965,0.930438581773952,0.18026184856344,2918.361945711589,5139.36436515638,0.5678449197915139
1_Tafel Protocol PI-flex_2 Prime2404 ch1 (2026-02-25 11_33_11) 20260225 113348.csv,0.2,0.2,0.2,NlC/NlA,-0.4190652332262438,103.70122648271457,441.5190553156454,0.5702647512798884,0.13394020805128554,10.705697721687143,0.3332907498592309,0.9869844975712871,0.07614154742250395,3121.8725725104723,3406.061042653614,0.9165638940159057
1_Tafel Protocol PI-flex_2 Prime2404 ch1 (2026-02-25 11_33_11) 20260225 113348.csv,0.25,0.20276520534991643,0.25,LinC/LinA,-0.4278789629939432,81.08351283555093,288.0782945170595,0.7293363602477767,0.2052815337119493,5.720988492524955,0.1781063312433206,0.9152395189907516,0.19349503248691147,2800.0771264403106,4802.43302850314,0.5830538624529368
1_Tafel Protocol PI-flex_2 Prime2404 ch1 (2026-02-25 11_33_11) 20260225 113348.csv,0.25,0.20276520534991643,0.25,NlC/NlA,-0.4191000086728463,102.45397758594964,462.277735863528,0.5772070106109238,0.12792559437697612,10.70736964980538,0.3333428004766426,0.9835780609406053,0.08308986873658149,3121.8725725104723,3401.049010235567,0.9179146090265373
1_Tafel Protocol PI-flex_2 Prime2404 ch1 (2026-02-25 11_33_11) 20260225 113348.csv,0.3,0.20276520534991643,0.3,LinC/LinA,-0.42918737435573845,81.42766852260858,311.6339939695464,0.7262538053777755,0.18976477300921035,6.016465130074192,0.18730513665094697,0.9135476797592845,0.18572957537720375,2753.336550646511,4659.301316225474,0.5909333532601417
1_Tafel Protocol PI-flex_2 Prime2404 ch1 (2026-02-25 11_33_11) 20260225 113348.csv,0.3,0.20276520534991643,0.3,NlC/NlA,-0.4192410655393989,101.64970900005912,445.20180219647546,0.581773963834468,0.13283224334632482,10.478279253270735,0.32621073752927343,0.9834067298883157,0.07899440858566188,3107.957583231209,3429.3335659733916,0.9062861700212116
1_Tafel Protocol PI-flex_2 Prime2404 ch1 (2026-02-25 11_33_11) 20260225 113348.csv,0.35,0.20276520534991643,0.35,LinC/LinA,-0.4290161390443021,81.59268513087332,311.664702168208,0.724784997977816,0.18974607556189593,6.021989629432917,0.18747712586470336,0.9124670638798806,0.1806529571862731,2766.5579538165102,4662.598433786165,0.5933511094949657
1_Tafel Protocol PI-flex_2 Prime2404 ch1 (2026-02-25 11_33_11) 20260225 113348.csv,0.35,0.20276520534991643,0.35,NlC/NlA,-0.41907210671307943,99.88144130358302,404.03883321567525,0.5920734958944088,0.14636502550243055,9.872484619277788,0.30735108418643753,0.9822301350775722,0.07939342507847494,3121.8725725104723,3522.294569812103,0.8863178563390309
1_Tafel Protocol PI_flex ch1 (2026-02-06 13_58_51) 20260206 140033.csv,0.15,0.15,0.15,LinC/LinA,-0.3897757401479607,64.72921611785273,150.48306106737812,0.9136083777055689,0.392982131730469,2.899428147410936,0.09026525935399386,0.9295535417538136,0.17040538626252114,3261.4271597645284,6778.2039629979945,0.48116391562847005
1_Tafel Protocol PI_flex ch1 (2026-02-06 13_58_51) 20260206 140033.csv,0.15,0.15,0.15,NlC/NlA,-0.3876758260936903,83.61356072998674,323.94559374416923,0.7072675007652909,0.18255273499502264,7.388500378246101,0.23001946210496763,0.9975850253182622,0.030826892967771587,3449.3625675272065,3905.7811507110987,0.8831428168726773
1_Tafel Protocol PI_flex ch1 (2026-02-06 13_58_51) 20260206 140033.csv,0.2,0.16886519630059144,0.2,LinC/LinA,-0.3917790820608542,62.93497750306021,191.863580481556,0.9396548068156386,0.3082250105994947,3.4165248252945974,0.10636355990403057,0.9460207623502834,0.16422329526355964,3141.3197530872526,6022.948387672756,0.5215584711827568
1_Tafel Protocol PI_flex ch1 (2026-02-06 13_58_51) 20260206 140033.csv,0.2,0.16886519630059144,0.2,NlC/NlA,-0.3878432037690237,76.57510076954281,292.6447468167088,0.7722765433317714,0.2020783040558858,6.504252781180461,0.20249098592819154,0.9890228588986376,0.07257565125354452,3410.8349634223655,4051.8365865555743,0.8417997346536332
1_Tafel Protocol PI_flex ch1 (2026-02-06 13_58_51) 20260206 140033.csv,0.25,0.16886519630059144,0.25,LinC/LinA,-0.39314635300726536,64.74682577718198,227.61987338360365,0.9133598970719837,0.2598066383593924,3.9849571568591355,0.12406004666804497,0.9429706902281287,0.1589647174515005,3061.474110674177,5492.665610129931,0.5573749301301006
1_Tafel Protocol PI_flex ch1 (2026-02-06 13_58_51) 20260206 140033.csv,0.25,0.16886519630059144,0.25,NlC/NlA,-0.38785141327956,77.1619719267419,306.3130258575315,0.7664028361500379,0.19306117969364364,6.680356105646487,0.20797345055495625,0.9889041145420546,0.06859014945685318,3410.8349634223655,4006.251208730418,0.8513782051383793
1_Tafel Protocol PI_flex ch1 (2026-02-06 13_58_51) 20260206 140033.csv,0.3,0.16886519630059144,0.3,LinC/LinA,-0.39447550678400656,64.92789268619985,245.83534136557006,0.9108127752335623,0.24055595017009593,4.230022224794137,0.13168943453044468,0.9367802784695425,0.16007436866370037,2985.5852544405566,5272.412795297034,0.5662654595451411
1_Tafel Protocol PI_flex ch1 (2026-02-06 13_58_51) 20260206 140033.csv,0.3,0.16886519630059144,0.3,NlC/NlA,-0.3878523021607594,77.23669062426951,307.8972735926454,0.765661418810225,0.1920678070239242,6.702644342288351,0.20866732995418105,0.9891203618809515,0.06488377105883054,3410.8349634223655,4000.161883724253,0.8526742323355151
1_Tafel Protocol PI_flex ch1 (2026-02-06 13_58_51) 20260206 140033.csv,0.35,0.16886519630059144,0.35,LinC/LinA,-0.395102696659089,65.11499908979182,254.67172814618982,0.9081955763530927,0.23220934085639047,4.365504273068377,0.13590727391239485,0.9398670168005849,0.15179943396846718,2949.0102736344065,5157.90078712088,0.5717462191203823
1_Tafel Protocol PI_flex ch1 (2026-02-06 13_58_51) 20260206 140033.csv,0.35,0.16886519630059144,0.35,NlC/NlA,-0.38784919084867525,76.88689620649697,302.3082681493478,0.7691447703748964,0.1956187122820252,6.600905387719242,0.20549998361770253,0.989517127556674,0.06204851788440701,3410.8349634223655,4032.2004942221256,0.8458991481970861

File: 1_Quick Tafel Protocol PI-Gr_flex ch2 (2026-02-06 15_15_49) 20260206 151610.csv (part 2 of 11)
Step number,Repeats,Step name,Elapsed Time (s),Working Electrode (V),Working Electrode vs. NHE (V),Current (A),|Current| (A),Current Density (A/m^2),Cumulative Charge (mAh),Counter Electrode (V)
1,1,Open Circuit Potential,183.51839855,-0.277051478624344,-0.0720514786243439,0,0,0,0,-0.0863981023430824
1,1,Open Circuit Potential,184.01844748,-0.277056694030762,-0.0720566940307617,0,0,0,0,-0.0864250734448433
1,1,Open Circuit Potential,184.51849861,-0.277062624692917,-0.0720626246929169,0,0,0,0,-0.0864517018198967
1,1,Open Circuit Potential,185.01854732,-0.277055114507675,-0.0720551145076752,0,0,0,0,-0.0864333137869835
1,1,Open Circuit Potential,185.51859839,-0.277070343494415,-0.0720703434944153,0,0,0,0,-0.086410216987133
1,1,Open Circuit Potential,186.01864712,-0.277048617601395,-0.0720486176013947,0,0,0,0,-0.0863983109593391
1,1,Open Circuit Potential,186.51869828,-0.277044892311096,-0.0720448923110962,0,0,0,0,-0.0864119604229927
1,1,Open Circuit Potential,187.01874672,-0.277056396007538,-0.0720563960075379,0,0,0,0,-0.0863902047276497
1,1,Open Circuit Potential,187.51879814,-0.277056604623795,-0.0720566046237946,0,0,0,0,-0.086418442428112
1,1,Open Circuit Potential,188.01884822,-0.277055472135544,-0.0720554721355438,0,0,0,0,-0.086426354944706
1,1,Open Circuit Potential,188.51889784,-0.277058899402618,-0.0720588994026184,0,0,0,0,-0.0863877311348915
1,1,Open Circuit Potential,189.01894652,-0.277069300413132,-0.0720693004131317,0,0,0,0,-0.0863995626568794
1,1,Open Circuit Potential,189.51899769,-0.277099698781967,-0.0720996987819672,0,0,0,0,-0.0864179953932762
1,1,Open Circuit Potential,190.01904652,-0.277109444141388,-0.072109444141388,0,0,0,0,-0.0864042118191719
1,1,Open Circuit Potential,190.51909756,-0.277116537094116,-0.0721165370941162,0,0,0,0,-0.0863941386342049
1,1,Open Circuit Potential,191.01914851,-0.277119904756546,-0.072119904756546,0,0,0,0,-0.0863728001713753
1,1,Open Circuit Potential,191.51919766,-0.277122408151627,-0.0721224081516266,0,0,0,0,-0.0863729491829872
1,1,Open Circuit Potential,192.01924872,-0.277107805013657,-0.0721078050136566,0,0,0,0,-0.0863766744732857
1,1,Open Circuit Potential,192.51929727,-0.277103930711746,-0.0721039307117462,0,0,0,0,-0.0863839015364647
1,1,Open Circuit Potential,193.01934859,-0.277106136083603,-0.0721061360836029,0,0,0,0,-0.0863692238926888
1,1,Open Circuit Potential,193.51939728,-0.277111798524857,-0.0721117985248566,0,0,0,0,-0.0863729491829872
1,1,Open Circuit Potential,194.0194486,-0.277121603488922,-0.0721216034889221,0,0,0,0,-0.0863497778773308
1,1,Open Circuit Potential,194.51949715,-0.277115285396576,-0.0721152853965759,0,0,0,0,-0.0863409861922264
1,1,Open Circuit Potential,195.01954788,-0.27712070941925,-0.0721207094192505,0,0,0,0,-0.0863411352038383
1,1,Open Circuit Potential,195.51959908,-0.277126342058182,-0.0721263420581818,0,0,0,0,-0.0863457545638084
1,1,Open Circuit Potential,196.01964799,-0.277137041091919,-0.072137041091919,0,0,0,0,-0.0863377079367638
1,1,Open Circuit Potential,196.51969648,-0.277145028114319,-0.0721450281143189,0,0,0,0,-0.086323656141758
1,1,Open Circuit Potential,197.01974979,-0.277147382497787,-0.0721473824977875,0,0,0,0,-0.0863310471177101
1,1,Open Circuit Potential,197.51979648,-0.277164816856384,-0.0721648168563843,0,0,0,0,-0.0863450691103935
1,1,Open Circuit Potential,198.01984776,-0.27716788649559,-0.0721678864955902,0,0,0,0,-0.0863202288746834
1,1,Open Circuit Potential,198.51989983,-0.277157932519913,-0.0721579325199127,0,0,0,0,-0.0863126888871193
1,1,Open Circuit Potential,199.01994762,-0.277158588171005,-0.0721585881710053,0,0,0,0,-0.0863068327307701
1,1,Open Circuit Potential,199.51999872,-0.277160972356796,-0.0721609723567963,0,0,0,0,-0.0862841382622719
1,1,Open Circuit Potential,200.02004739,-0.277174264192581,-0.0721742641925812,0,0,0,0,-0.0862546339631081
1,1,Open Circuit Potential,200.52009827,-0.277179598808289,-0.0721795988082886,0,0,0,0,-0.0862345770001411
1,1,Open Circuit Potential,201.02014745,-0.277172476053238,-0.0721724760532379,0,0,0,0,-0.086227111518383
1,1,Open Circuit Potential,201.52019846,-0.277172327041626,-0.072172327041626,0,0,0,0,-0.0862303301692009
1,1,Open Circuit Potential,202.02024703,-0.277169525623322,-0.0721695256233215,0,0,0,0,-0.0862280204892159
1,1,Open Circuit Potential,202.52029839,-0.277173221111298,-0.0721732211112976,0,0,0,0,-0.0862249657511711
1,1,Open Circuit Potential,203.02034705,-0.277182638645172,-0.0721826386451721,0,0,0,0,-0.0862227752804756
1,1,Open Circuit Potential,203.52039802,-0.277159720659256,-0.072159720659256,0,0,0,0,-0.0862159356474876
1,1,Open Circuit Potential,204.02044662,-0.27715653181076,-0.0721565318107605,0,0,0,0,-0.0862136110663414
1,1,Open Circuit Potential,204.52049776,-0.277163505554199,-0.0721635055541992,0,0,0,0,-0.0862084701657295
1,1,Open Circuit Potential,205.02054633,-0.277181088924408,-0.072181088924408,0,0,0,0,-0.0861969813704491
1,1,Open Circuit Potential,205.5205975,-0.277180343866348,-0.0721803438663483,0,0,0,0,-0.0862103924155235
1,1,Open Circuit Potential,206.0206472,-0.277191549539566,-0.0721915495395661,0,0,0,0,-0.086200900375843
1,1,Open Circuit Potential,206.5206976,-0.277208387851715,-0.0722083878517151,0,0,0,0,-0.0862102434039116
1,1,Open Circuit Potential,207.02074847,-0.277208507061005,-0.0722085070610047,0,0,0,0,-0.0862189903855324
1,1,Open Circuit Potential,207.52079764,-0.277215659618378,-0.0722156596183777,0,0,0,0,-0.086208887398243
1,1,Open Circuit Potential,208.02084847,-0.277212828397751,-0.0722128283977509,0,0,0,0,-0.086207889020443
1,1,Open Circuit Potential,208.520898,-0.277206897735596,-0.0722068977355957,0,0,0,0,-0.086187370121479
1,1,Open Circuit Potential,209.02094838,-0.277215421199799,-0.0722154211997986,0,0,0,0,-0.0861937627196312
1,1,Open Circuit Potential,209.52099691,-0.277209132909775,-0.0722091329097748,0,0,0,0,-0.086185060441494
1,1,Open Circuit Potential,210.02104822,-0.277222394943237,-0.0722223949432373,0,0,0,0,-0.086186908185482
1,1,Open Circuit Potential,210.52109717,-0.277224630117416,-0.0722246301174164,0,0,0,0,-0.0861541107296944
1,1,Open Circuit Potential,211.02114856,-0.277226865291595,-0.0722268652915955,0,0,0,0,-0.0861558094620705
1,1,Open Circuit Potential,211.52119654,-0.277226030826569,-0.0722260308265686,0,0,0,0,-0.0861256346106529
1,1,Open Circuit Potential,212.02124811,-0.277233302593231,-0.0722333025932312,0,0,0,0,-0.0861493274569511
1,1,Open Circuit Potential,212.52129675,-0.27723091840744,-0.0722309184074402,0,0,0,0,-0.0861426964402199
1,1,Open Circuit Potential,213.02134762,-0.277245461940765,-0.0722454619407654,0,0,0,0,-0.0861293449997902
1,1,Open Circuit Potential,213.5213965,-0.277270555496216,-0.0722705554962158,0,0,0,0,-0.0861121937632561
1,1,Open Circuit Potential,214.0214478,-0.277279615402222,-0.0722796154022217,0,0,0,0,-0.0861205384135246
1,1,Open Circuit Potential,214.52149946,-0.27726474404335,-0.0722647440433502,0,0,0,0,-0.0861285850405693
1,1,Open Circuit Potential,215.02154767,-0.27727797627449,-0.0722779762744904,0,0,0,0,-0.0861452892422676
1,1,Open Circuit Potential,215.52160047,-0.27726349234581,-0.0722634923458099,0,0,0,0,-0.0861446335911751
1,1,Open Circuit Potential,216.02164722,-0.277262687683105,-0.0722626876831055,0,0,0,0,-0.0861512646079063
1,1,Open Circuit Potential,216.52169852,-0.277283757925034,-0.0722837579250336,0,0,0,0,-0.0861238315701485
1,1,Open Circuit Potential,217.02174691,-0.277284026145935,-0.0722840261459351,0,0,0,0,-0.0861043557524681
1,1,Open Circuit Potential,217.52179865,-0.277316391468048,-0.0723163914680481,0,0,0,0,-0.0860945954918861
1,1,Open Circuit Potential,218.02184722,-0.277315109968185,-0.0723151099681854,0,0,0,0,-0.0860841646790504
1,1,Open Circuit Potential,218.52189803,-0.277296274900436,-0.0722962749004364,0,0,0,0,-0.0860839411616325
1,1,Open Circuit Potential,219.02194672,-0.277306437492371,-0.0723064374923706,0,0,0,0,-0.0861206725239754
1,1,Open Circuit Potential,219.52199814,-0.277337968349457,-0.0723379683494568,0,0,0,0,-0.0861135050654411
1,1,Open Circuit Potential,220.02204653,-0.2773118019104,-0.0723118019104004,0,0,0,0,-0.0860928818583488
1,1,Open Circuit Potential,220.52209765,-0.27730917930603,-0.0723091793060303,0,0,0,0,-0.0860814526677132
1,1,Open Circuit Potential,221.0221466,-0.277323514223099,-0.0723235142230988,0,0,0,0,-0.0860692337155342
1,1,Open Circuit Potential,221.5221977,-0.277324914932251,-0.072324914932251,0,0,0,0,-0.0860529169440269
1,1,Open Circuit Potential,222.02224638,-0.277291744947433,-0.0722917449474335,0,0,0,0,-0.0860412940382957
1,1,Open Circuit Potential,222.52229775,-0.277298957109451,-0.0722989571094513,0,0,0,0,-0.0860519483685493
1,1,Open Circuit Potential,223.02234886,-0.277276307344437,-0.0722763073444367,0,0,0,0,-0.0860338434576988
1,1,Open Circuit Potential,223.5223974,-0.277296513319016,-0.0722965133190155,0,0,0,0,-0.0860524550080299
1,1,Open Circuit Potential,224.02245126,-0.277305692434311,-0.0723056924343109,0,0,0,0,-0.0860438868403435
1,1,Open Circuit Potential,224.52249788,-0.277323305606842,-0.0723233056068421,0,0,0,0,-0.0860496833920479
1,1,Open Circuit Potential,225.02254853,-0.277329355478287,-0.0723293554782868,0,0,0,0,-0.0860168263316154
1,1,Open Circuit Potential,225.52259711,-0.27734363079071,-0.0723436307907105,0,0,0,0,-0.086020715534687
1,1,Open Circuit Potential,226.02264838,-0.277359575033188,-0.0723595750331879,0,0,0,0,-0.0860176160931587
1,1,Open Circuit Potential,226.52269714,-0.277379065752029,-0.0723790657520294,0,0,0,0,-0.0860192701220512
1,1,Open Circuit Potential,227.02274814,-0.277379155158997,-0.0723791551589966,0,0,0,0,-0.0860227718949318
1,1,Open Circuit Potential,227.52279676,-0.277379423379898,-0.0723794233798981,0,0,0,0,-0.0860520973801613
1,1,Open Circuit Potential,228.02284812,-0.277355551719666,-0.0723555517196655,0,0,0,0,-0.0860176309943199
1,1,Open Circuit Potential,228.52289636,-0.277372092008591,-0.0723720920085907,0,0,0,0,-0.0860019102692604
1,1,Open Circuit Potential,229.02294778,-0.277399182319641,-0.0723991823196411,0,0,0,0,-0.0860021486878395
1,1,Open Circuit Potential,229.52299666,-0.277390271425247,-0.0723902714252472,0,0,0,0,-0.085987888276577
1,1,Open Circuit Potential,230.02304792,-0.277394413948059,-0.0723944139480591,0,0,0,0,-0.0859889313578606
1,1,Open Circuit Potential,230.52309875,-0.277399390935898,-0.0723993909358978,0,0,0,0,-0.0859968289732933
1,1,Open Circuit Potential,231.02314746,-0.277391761541367,-0.0723917615413666,0,0,0,0,-0.0859932377934456
1,1,Open Circuit Potential,231.52319856,-0.277393609285355,-0.0723936092853546,0,0,0,0,-0.0860150083899498
1,1,Open Circuit Potential,232.02324758,-0.277394115924835,-0.0723941159248352,0,0,0,0,-0.0859862938523293
1,1,Open Circuit Potential,232.52329858,-0.277419418096542,-0.0724194180965424,0,0,0,0,-0.0859756991267204
1,1,Open Circuit Potential,233.02334736,-0.277401477098465,-0.072401477098465,0,0,0,0,-0.0859685018658638
1,1,Open Circuit Potential,233.5233984,-0.277412384748459,-0.0724123847484589,0,0,0,0,-0.0859864577651024
1,1,Open Circuit Potential,234.02344732,-0.277424097061157,-0.0724240970611572,0,0,0,0,-0.0859847441315651
1,1,Open Circuit Potential,234.52349842,-0.277437537908554,-0.0724375379085541,0,0,0,0,-0.0859772339463234
1,1,Open Circuit Potential,235.02354683,-0.277414679527283,-0.0724146795272827,0,0,0,0,-0.0859720632433891
1,1,Open Circuit Potential,235.5235979,-0.277437150478363,-0.072437150478363,0,0,0,0,-0.0859734788537025
1,1,Open Circuit Potential,236.02364929,-0.277432352304459,-0.0724323523044586,0,0,0,0,-0.0859737768769264
1,1,Open Circuit Potential,236.52369797,-0.27743062376976,-0.0724306237697601,0,0,0,0,-0.0859925523400307
1,1,Open Circuit Potential,237.0237466,-0.27743536233902,-0.0724353623390198,0,0,0,0,-0.0859789326786995
1,1,Open Circuit Potential,237.52379767,-0.277438282966614,-0.0724382829666138,0,0,0,0,-0.085999883711338
1,1,Open Circuit Potential,238.02384649,-0.277447164058685,-0.0724471640586853,0,0,0,0,-0.0859960690140724
1,1,Open Circuit Potential,238.52389758,-0.277455478906631,-0.0724554789066315,0,0,0,0,-0.0859955474734306
1,1,Open Circuit Potential,239.02394877,-0.277450799942017,-0.0724507999420166,0,0,0,0,-0.085997499525547
1,1,Open Circuit Potential,239.52399756,-0.27746719121933,-0.0724671912193298,0,0,0,0,-0.0859938338398933
1,1,Open Circuit Potential,240.02404853,-0.277463257312775,-0.0724632573127747,0,0,0,0,-0.0860091224312782
1,1,Open Circuit Potential,240.52409718,-0.27745532989502,-0.0724553298950195,0,0,0,0,-0.0859996601939201
1,1,Open Circuit Potential,241.02414851,-0.277462750673294,-0.0724627506732941,0,0,0,0,-0.0860000476241112
1,1,Open Circuit Potential,241.52419726,-0.277463793754578,-0.0724637937545776,0,0,0,0,-0.0859829410910606
1,1,Open Circuit Potential,242.0242484,-0.277480840682983,-0.0724808406829834,0,0,0,0,-0.0859472081065178
1,1,Open Circuit Potential,242.5242967,-0.277478396892548,-0.0724783968925476,0,0,0,0,-0.0859413221478462
1,1,Open Circuit Potential,243.02434824,-0.277455925941467,-0.0724559259414673,0,0,0,0,-0.085917092859745
1,1,Open Circuit Potential,243.52439718,-0.277459770441055,-0.0724597704410553,0,0,0,0,-0.0859309062361717
1,1,Open Circuit Potential,244.02444806,-0.277473509311676,-0.072473509311676,0,0,0,0,-0.0859354510903358
1,1,Open Circuit Potential,244.52449664,-0.277479290962219,-0.0724792909622193,0,0,0,0,-0.0859677121043205
1,1,Open Circuit Potential,245.02454795,-0.277472764253616,-0.0724727642536163,0,0,0,0,-0.0859401300549507
1,1,Open Circuit Potential,245.52459671,-0.277464658021927,-0.0724646580219269,0,0,0,0,-0.085979662835598
1,1,Open Circuit Potential,246.02464764,-0.277478396892548,-0.0724783968925476,0,0,0,0,-0.0859765335917473
1,1,Open Circuit Potential,246.52469873,-0.277500867843628,-0.0725008678436279,0,0,0,0,-0.0859877392649651
1,1,Open Circuit Potential,247.02474753,-0.277501970529556,-0.0725019705295563,0,0,0,0,-0.0860047861933708
1,1,Open Circuit Potential,247.52479885,-0.277499407529831,-0.0724994075298309,0,0,0,0,-0.0859932228922844
1,1,Open Circuit Potential,248.02484761,-0.277496427297592,-0.0724964272975922,0,0,0,0,-0.0859894379973412
1,1,Open Circuit Potential,248.52489849,-0.277498424053192,-0.0724984240531922,0,0,0,0,-0.0859845206141472
1,1,Open Circuit Potential,249.02494705,-0.277506649494171,-0.0725066494941712,0,0,0,0,-0.0859853252768517
1,1,Open Circuit Potential,249.52499846,-0.27751561999321,-0.0725156199932099,0,0,0,0,-0.0859918817877769
1,1,Open Circuit Potential,250.02504709,-0.277504950761795,-0.0725049507617951,0,0,0,0,-0.0859968736767769
1,1,Open Circuit Potential,250.52509812,-0.277503162622452,-0.0725031626224518,0,0,0,0,-0.0859926268458366
1,1,Open Circuit Potential,251.02514684,-0.277513474225998,-0.0725134742259979,0,0,0,0,-0.0859816744923592
1,1,Open Circuit Potential,251.52519832,-0.27751162648201,-0.0725116264820099,0,0,0,0,-0.0859850868582726
1,1,Open Circuit Potential,252.02524671,-0.277510970830917,-0.0725109708309174,0,0,0,0,-0.0860061421990395
1,1,Open Circuit Potential,252.52529789,-0.277520149946213,-0.0725201499462128,0,0,0,0,-0.0860111936926842
1,1,Open Circuit Potential,253.0253466,-0.277516961097717,-0.0725169610977173,0,0,0,0,-0.086033783853054
1,1,Open Circuit Potential,253.52539752,-0.277512967586517,-0.0725129675865173,0,0,0,0,-0.0860401913523674
1,1,Open Circuit Potential,254.02544655,-0.277510523796082,-0.0725105237960816,0,0,0,0,-0.0860468223690987
1,1,Open Circuit Potential,254.52549758,-0.277525663375854,-0.0725256633758545,0,0,0,0,-0.0860319212079048
1,1,Open Circuit Potential,255.02554872,-0.277520298957825,-0.0725202989578247,0,0,0,0,-0.0860474780201912
1,1,Open Circuit Potential,255.52559765,-0.277522295713425,-0.0725222957134247,0,0,0,0,-0.0860361978411674
1,1,Open Circuit Potential,256.02564871,-0.277524620294571,-0.0725246202945709,0,0,0,0,-0.0860555544495583
1,1,Open Circuit Potential,256.52569757,-0.277519941329956,-0.0725199413299561,0,0,0,0,-0.0860430970788002
1,1,Open Circuit Potential,257.02574854,-0.277530908584595,-0.0725309085845947,0,0,0,0,-0.0860570445656776
1,1,Open Circuit Potential,257.52579722,-0.277524441480637,-0.0725244414806366,0,0,0,0,-0.0860530957579613
1,1,Open Circuit Potential,258.02584845,-0.277529954910278,-0.0725299549102783,0,0,0,0,-0.086050845682621
1,1,Open Circuit Potential,258.5258971,-0.277536541223526,-0.072536541223526,0,0,0,0,-0.0860200747847557
1,1,Open Circuit Potential,259.02594817,-0.27754220366478,-0.0725422036647797,0,0,0,0,-0.0860219374299049
1,1,Open Circuit Potential,259.52599657,-0.27753359079361,-0.0725335907936096,0,0,0,0,-0.0860202834010124
1,1,Open Circuit Potential,260.02604812,-0.277551680803299,-0.072551680803299,0,0,0,0,-0.0859979912638664
1,1,Open Circuit Potential,260.52609665,-0.277558296918869,-0.072558296918869,0,0,0,0,-0.0859873965382576
1,1,Open Circuit Potential,261.02614793,-0.277535885572433,-0.0725358855724335,0,0,0,0,-0.0859750136733055
1,1,Open Circuit Potential,261.52619666,-0.277549028396606,-0.0725490283966065,0,0,0,0,-0.0859729573130608
1,1,Open Circuit Potential,262.02624751,-0.277549594640732,-0.0725495946407318,0,0,0,0,-0.0859865620732307
1,1,Open Circuit Potential,262.52629867,-0.277568966150284,-0.0725689661502838,0,0,0,0,-0.0859751775860786
1,1,Open Circuit Potential,263.02634752,-0.277575105428696,-0.0725751054286957,0,0,0,0,-0.0859882310032845
1,1,Open Circuit Potential,263.52639894,-0.277591377496719,-0.0725913774967194,0,0,0,0,-0.0859750285744667
1,1,Open Circuit Potential,264.0264475,-0.277585506439209,-0.072585506439209,0,0,0,0,-0.0859741941094398
1,1,Open Circuit Potential,264.52649852,-0.277568429708481,-0.0725684297084808,0,0,0,0,-0.0859820619225502
1,1,Open Circuit Potential,265.02654739,-0.277562737464905,-0.0725627374649048,0,0,0,0,-0.0859717354178429
1,1,Open Circuit Potential,265.52659848,-0.277567028999329,-0.0725670289993286,0,0,0,0,-0.0859761908650398
1,1,Open Circuit Potential,266.02664702,-0.277562975883484,-0.0725629758834839,0,0,0,0,-0.0859662964940071
1,1,Open Circuit Potential,266.5266983,-0.277578592300415,-0.0725785923004151,0,0,0,0,-0.0859731361269951
1,1,Open Circuit Potential,267.02674659,-0.277602136135101,-0.0726021361351013,0,0,0,0,-0.0859677866101265
1,1,Open Circuit Potential,267.52679824,-0.277586787939072,-0.0725867879390717,0,0,0,0,-0.0859627798199654
1,1,Open Circuit Potential,268.02684682,-0.277594327926636,-0.0725943279266358,0,0,0,0,-0.0859530791640282
1,1,Open Circuit Potential,268.52689844,-0.277605324983597,-0.0726053249835968,0,0,0,0,-0.0859381183981895
1,1,Open Circuit Potential,269.02694651,-0.277593374252319,-0.0725933742523193,0,0,0,0,-0.0859595760703087
1,1,Open Circuit Potential,269.52699777,-0.277594566345215,-0.0725945663452149,0,0,0,0,-0.0859399661421776
1,1,Open Circuit Potential,270.02704675,-0.277586609125137,-0.0725866091251373,0,0,0,0,-0.08595160394907
1,1,Open Circuit Potential,270.52709772,-0.277588486671448,-0.0725884866714478,0,0,0,0,-0.0859453603625298
1,1,Open Circuit Potential,271.02714861,-0.277597069740295,-0.0725970697402954,0,0,0,0,-0.0859702005982399
1,1,Open Circuit Potential,271.52719757,-0.277607619762421,-0.0726076197624207,0,0,0,0,-0.0859508290886879
1,1,Open Circuit Potential,272.02724839,-0.277616888284683,-0.0726168882846832,0,0,0,0,-0.085929699242115
1,1,Open Circuit Potential,272.52729736,-0.277629494667053,-0.0726294946670532,0,0,0,0,-0.0859335586428642
1,1,Open Circuit Potential,273.02734861,-0.277606189250946,-0.0726061892509461,0,0,0,0,-0.0859258845448494
1,1,Open Circuit Potential,273.52739727,-0.277605623006821,-0.0726056230068207,0,0,0,0,-0.0859366282820702
1,1,Open Circuit Potential,274.02744824,-0.277610957622528,-0.0726109576225281,0,0,0,0,-0.0859420523047447
1,1,Open Circuit Potential,274.52749697,-0.277614504098892,-0.0726145040988922,0,0,0,0,-0.0859460160136223
1,1,Open Circuit Potential,275.02754824,-0.277627736330032,-0.0726277363300324,0,0,0,0,-0.0859533026814461
1,1,Open Circuit Potential,275.52759666,-0.277643382549286,-0.0726433825492859,0,0,0,0,-0.0859727039933205
1,1,Open Circuit Potential,276.02764806,-0.277647912502289,-0.0726479125022888,0,0,0,0,-0.0859688296914101
1,1,Open Circuit Potential,276.52769639,-0.277646273374557,-0.0726462733745575,0,0,0,0,-0.0859657004475594
1,1,Open Circuit Potential,277.0277476,-0.277619421482086,-0.0726194214820862,0,0,0,0,-0.0859550163149834
1,1,Open Circuit Potential,277.52779647,-0.277638107538223,-0.0726381075382233,0,0,0,0,-0.0859427079558372
1,1,Open Circuit Potential,278.02784768,-0.277655154466629,-0.072655154466629,0,0,0,0,-0.0859645828604698
1,1,Open Circuit Potential,278.52789893,-0.277646392583847,-0.0726463925838471,0,0,0,0,-0.0859640017151833
1,1,Open Circuit Potential,279.02794765,-0.27763232588768,-0.0726323258876801,0,0,0,0,-0.0859725996851921
1,1,Open Circuit Potential,279.5279987,-0.277630925178528,-0.0726309251785278,0,0,0,0,-0.0859695747494698
1,1,Open Circuit Potential,280.02804742,-0.277622908353806,-0.0726229083538056,0,0,0,0,-0.0859532281756401
1,1,Open Circuit Potential,280.52809834,-0.277611941099167,-0.0726119410991669,0,0,0,0,-0.0859407112002373
1,1,Open Circuit Potential,281.02814728,-0.277638792991638,-0.0726387929916382,0,0,0,0,-0.0859194919466972
1,1,Open Circuit Potential,281.52819829,-0.277643829584122,-0.0726438295841217,0,0,0,0,-0.085933618247509
1,1,Open Circuit Potential,282.02824709,-0.27765092253685,-0.07265092253685,0,0,0,0,-0.085950680077076
1,1,Open Circuit Potential,282.52829834,-0.277655392885208,-0.0726553928852081,0,0,0,0,-0.0859528407454491
1,1,Open Circuit Potential,283.02834687,-0.277664572000504,-0.0726645720005036,0,0,0,0,-0.085922472178936
1,1,Open Circuit Potential,283.52839836,-0.277658075094223,-0.072658075094223,0,0,0,0,-0.0859164819121361
1,1,Open Circuit Potential,284.02844704,-0.27765354514122,-0.0726535451412201,0,0,0,0,-0.0859454795718193
1,1,Open Circuit Potential,284.5284981,-0.277623951435089,-0.0726239514350891,0,0,0,0,-0.0859536752104759
1,1,Open Circuit Potential,285.02854671,-0.27765354514122,-0.0726535451412201,0,0,0,0,-0.08595822006464
1,1,Open Circuit Potential,285.52859768,-0.277661174535751,-0.0726611745357514,0,0,0,0,-0.0859590545296669
1,1,Open Circuit Potential,286.02864648,-0.277655452489853,-0.0726554524898529,0,0,0,0,-0.0859474912285805
1,1,Open Circuit Potential,286.5286977,-0.27766340970993,-0.0726634097099304,0,0,0,0,-0.0859593525528908
1,1,Open Circuit Potential,287.02874856,-0.27765354514122,-0.0726535451412201,0,0,0,0,-0.0859516784548759
1,1,Open Circuit Potential,287.52879758,-0.277650505304337,-0.0726505053043366,0,0,0,0,-0.0859535858035088
1,1,Open Circuit Potential,288.02884884,-0.277673631906509,-0.0726736319065094,0,0,0,0,-0.0859415158629417
1,1,Open Circuit Potential,288.52889735,-0.277681887149811,-0.0726818871498108,0,0,0,0,-0.0859521850943565
1,1,Open Circuit Potential,289.02894856,-0.277673631906509,-0.0726736319065094,0,0,0,0,-0.0859325006604195
1,1,Open Circuit Potential,289.52899691,-0.277662813663483,-0.0726628136634827,0,0,0,0,-0.0859404876828194
1,1,Open Circuit Potential,290.02904854,-0.277690321207047,-0.0726903212070465,0,0,0,0,-0.0859324410557747
1,1,Open Circuit Potential,290.52909711,-0.277673810720444,-0.0726738107204437,0,0,0,0,-0.0859369859099388
1,1,Open Circuit Potential,291.02914821,-0.27766939997673,-0.0726693999767304,0,0,0,0,-0.085926316678524
1,1,Open Circuit Potential,291.52919677,-0.277694433927536,-0.072694433927536,0,0,0,0,-0.0859408751130104
1,1,Open Circuit Potential,292.02924805,-0.277699738740921,-0.072699738740921,0,0,0,0,-0.0859478637576103
1,1,Open Circuit Potential,292.52929687,-0.277671843767166,-0.0726718437671661,0,0,0,0,-0.0859495177865028
1,1,Open Circuit Potential,293.02934759,-0.277681291103363,-0.072681291103363,0,0,0,0,-0.0859375670552254
1,1,Open Circuit Potential,293.52939659,-0.277673870325089,-0.0726738703250885,0,0,0,0,-0.0859560593962669
1,1,Open Circuit Potential,294.02944783,-0.2776979804039,-0.0726979804039002,0,0,0,0,-0.0859553143382072
1,1,Open Circuit Potential,294.52949897,-0.277666002511978,-0.0726660025119782,0,0,0,0,-0.0859508886933327
1,1,Open Circuit Potential,295.02954754,-0.277673482894897,-0.0726734828948975,0,0,0,0,-0.0859367772936821
1,1,Open Circuit Potential,295.52959874,-0.277656674385071,-0.0726566743850708,0,0,0,0,-0.0859576240181923
1,1,Open Circuit Potential,296.02964769,-0.277690708637238,-0.0726907086372376,0,0,0,0,-0.0859475359320641
1,1,Open Circuit Potential,296.5296988,-0.277716279029846,-0.0727162790298462,0,0,0,0,-0.0859341993927956
1,1,Open Circuit Potential,297.02974735,-0.277700662612915,-0.0727006626129151,0,0,0,0,-0.0859650000929832
1,1,Open Circuit Potential,297.52979836,-0.277700871229172,-0.0727008712291718,0,0,0,0,-0.0859381780028343
1,1,Open Circuit Potential,298.02984737,-0.277720987796783,-0.0727209877967835,0,0,0,0,-0.0859240666031837
1,1,Open Circuit Potential,298.52989828,-0.277731359004974,-0.0727313590049744,0,0,0,0,-0.0859105661511421
1,1,Open Circuit Potential,299.0299468,-0.27773255109787,-0.0727325510978699,0,0,0,0,-0.085901640355587
1,1,Open Circuit Potential,299.52999816,-0.277721852064133,-0.0727218520641327,0,0,0,0,-0.0859152749180794
1,1,Open Circuit Potential,299.99984415,-0.277724713087082,-0.0727247130870819,0,0,0,0,-0.08592139929533
2,1,Potential Linear Sweep,301.41928763,-0.576519131660461,-0.371519131660461,-0.00364124914631248,0.00364124914631248,-114.974712545389,-0.00132997764644137,0.196553111076355
2,1,Potential Linear Sweep,302.7394182,-0.576341092586517,-0.371341092586517,-0.00213226280175149,0.00213226280175149,-67.3275276839752,-0.00211299375400308,0.675967156887054
2,1,Potential Linear Sweep,304.05955151,-0.575699687004089,-0.370699687004089,-0.0017441624077037,0.0017441624077037,-55.0730157153046,-0.00275309350576612,0.949170649051666
2,1,Potential Linear Sweep,305.3796819,-0.5750772356987,-0.3700772356987,-0.00152272754348814,0.00152272754348814,-48.081071786806,-0.00331180040070144,1.07727599143982
2,1,Potential Linear Sweep,306.69981494,-0.57439523935318,-0.36939523935318,-0.00137083965819329,0.00137083965819329,-43.2851170885156,-0.00381471353812736,1.16092538833618
2,1,Potential Linear Sweep,308.01994561,-0.573707044124603,-0.368707044124603,-0.00125563936308026,0.00125563936308026,-39.6475959292789,-0.00427533033088265,1.21140217781067
2,1,Potential Linear Sweep,309.34007854,-0.573053896427155,-0.368053896427155,-0.00116335845086724,0.00116335845086724,-36.7337685780624,-0.00470207046823311,1.22889125347137
2,1,Potential Linear Sweep,310.66021164,-0.572393953800201,-0.367393953800201,-0.00109055836219341,0.00109055836219341,-34.4350603786993,-0.00510207755420803,1.23695039749146
2,1,Potential Linear Sweep,311.98034229,-0.571746587753296,-0.366746587753296,-0.00102552678436041,0.00102552678436041,-32.381647753723,-0.00547823057811709,1.24154829978943
2,1,Potential Linear Sweep,313.30047559,-0.57107812166214,-0.36607812166214,-0.000968845270108432,0.000968845270108432,-30.5918935935722,-0.00583358538026207,1.24440836906433
2,1,Potential Linear Sweep,314.62060566,-0.570386648178101,-0.365386648178101,-0.000918444769922644,0.000918444769922644,-29.0004663695183,-0.00617044739796155,1.24619710445404
2,1,Potential Linear Sweep,315.94073897,-0.569739162921906,-0.364739162921906,-0.000873504730407149,0.000873504730407149,-27.5814565963735,-0.00649082531784491,1.24733209609985
2,1,Potential Linear Sweep,317.26086954,-0.569117903709412,-0.364117903709412,-0.0008331976714544,0.0008331976714544,-26.3087360737101,-0.00679640961240895,1.24794602394104
2,1,Potential Linear Sweep,318.5810029,-0.568479537963867,-0.363479537963867,-0.000796506297774613,0.000796506297774613,-25.150183068349,-0.00708853286204835,1.24811220169067
2,1,Potential Linear Sweep,319.90113423,-0.567812919616699,-0.362812919616699,-0.000762694224249572,0.000762694224249572,-24.082545760959,-0.00736825692008046,1.24795758724213
2,1,Potential Linear Sweep,321.2212664,-0.567162275314331,-0.362162275314331,-0.000732180778868496,0.000732180778868496,-23.1190646943005,-0.00763678172012937,1.24755799770355
2,1,Potential Linear Sweep,322.5413992,-0.566519498825073,-0.361519498825073,-0.000703981029801071,0.000703981029801071,-22.2286400316094,-0.00789497003002756,1.24693894386292
2,1,Potential Linear Sweep,323.86153033,-0.565848469734192,-0.360848469734192,-0.000677544740028679,0.000677544740028679,-21.393897695885,-0.00814345554084007,1.24617052078247
2,1,Potential Linear Sweep,325.18166326,-0.565179467201233,-0.360179467201233,-0.000657224794849753,0.000657224794849753,-20.7522827549654,-0.00838447353367479,1.2454674243927
2,1,Potential Linear Sweep,326.50179361,-0.564509689807892,-0.359509689807892,-0.0006340725813061,0.0006340725813061,-20.0212371741743,-0.00861701729958339,1.244624376297
2,1,Potential Linear Sweep,327.82192696,-0.563868045806885,-0.358868045806885,-0.000612039468251169,0.000612039468251169,-19.3255278892065,-0.00884147445844974,1.24367213249207
2,1,Potential Linear Sweep,329.14205727,-0.563211858272552,-0.358211858272553,-0.000591338786762208,0.000591338786762208,-18.6718909618632,-0.00905834440667756,1.24263906478882
2,1,Potential Linear Sweep,330.46219052,-0.562537372112274,-0.357537372112274,-0.000572006974834949,0.000572006974834949,-18.0614769445832,-0.00926811757614764,1.24159550666809
2,1,Potential Linear Sweep,331.78232352,-0.561872780323029,-0.356872780323029,-0.000553674879483879,0.000553674879483879,-17.4826296016381,-0.00947116733508816,1.24050986766815
2,1,Potential Linear Sweep,333.10245407,-0.561204254627228,-0.356204254627228,-0.000536572188138962,0.000536572188138962,-16.9426014568665,-0.00966794536642131,1.23950803279877
2,1,Potential Linear Sweep,334.42258723,-0.560565292835236,-0.355565292835236,-0.000520126835908741,0.000520126835908741,-16.4233292045703,-0.00985869181887564,1.23848843574524
2,1,Potential Linear Sweep,335.74271812,-0.559931874275208,-0.354931874275208,-0.000504640920553356,0.000504640920553356,-15.9343517699197,-0.01004376207239,1.23737823963165
2,1,Potential Linear Sweep,337.06285107,-0.559246242046356,-0.354246242046356,-0.000489811587613076,0.000489811587613076,-15.466106334483,-0.0102233882086643,1.23637843132019
2,1,Potential Linear Sweep,338.38298171,-0.558607161045074,-0.353607161045075,-0.000475829234346747,0.000475829234346747,-15.0246048104436,-0.0103978865770513,1.235426902771
2,1,Potential Linear Sweep,339.70311477,-0.557938098907471,-0.352938098907471,-0.000462362804682925,0.000462362804682925,-14.5993938958928,-0.0105674438987712,1.23446202278137
2,1,Potential Linear Sweep,341.0232454,-0.557288110256195,-0.352288110256195,-0.000449484883574769,0.000449484883574769,-14.1927655059921,-0.0107322847985516,1.23348450660706
2,1,Potential Linear Sweep,342.34337853,-0.556642472743988,-0.351642472743988,-0.000437382812378928,0.000437382812378928,-13.8106350609071,-0.0108926828400829,1.23250722885132
2,1,Potential Linear Sweep,343.66351157,-0.555969834327698,-0.350969834327698,-0.000425532693043351,0.000425532693043351,-13.4364601529318,-0.011048737386798,1.23159146308899
2,1,Potential Linear Sweep,344.98364206,-0.555303275585175,-0.350303275585175,-0.000414732639910653,0.000414732639910653,-13.0954417401532,-0.0112008279488565,1.23071050643921
2,1,Potential Linear Sweep,346.30377535,-0.55467426776886,-0.34967426776886,-0.000403937505325302,0.000403937505325302,-12.7545786335744,-0.0113489546221975,1.22981750965118
2,1,Potential Linear Sweep,347.62390602,-0.554011106491089,-0.349011106491089,-0.000393595779314637,0.000393595779314637,-12.4280321854953,-0.0114932981594822,1.22902190685272
2,1,Potential Linear Sweep,348.94403896,-0.553320050239563,-0.348320050239563,-0.000383520236937329,0.000383520236937329,-12.1098906516365,-0.0116339435799912,1.22817611694336
2,1,Potential Linear Sweep,350.26416949,-0.552646994590759,-0.347646994590759,-0.000373976828996092,0.000373976828996092,-11.8085515944456,-0.0117710885334709,1.22733497619629
2,1,Potential Linear Sweep,351.58430266,-0.551986932754517,-0.346986932754517,-0.00036501427530311,0.00036501427530311,-11.5255533723748,-0.0119049461648678,1.22657740116119
2,1,Potential Linear Sweep,352.90443561,-0.551333427429199,-0.346333427429199,-0.00035605879384093,0.00035605879384093,-11.242778460402,-0.0120355149725684,1.22575640678406
2,1,Potential Linear Sweep,354.22456607,-0.550677716732025,-0.345677716732025,-0.000347516033798456,0.000347516033798456,-10.9730354846371,-0.0121629565480122,1.22493243217468
2,1,Potential Linear Sweep,355.5446995,-0.549997925758362,-0.344997925758362,-0.000339269812684506,0.000339269812684506,-10.7126559104675,-0.0122873735074336,1.22421002388
2,1,Potential Linear Sweep,356.86483003,-0.549340546131134,-0.344340546131134,-0.000331276882207021,0.000331276882207021,-10.4602741461011,-0.0124088576072899,1.22354006767273
2,1,Potential Linear Sweep,358.18496309,-0.54871678352356,-0.34371678352356,-0.000323733896948397,0.000323733896948397,-10.2220996826144,-0.0125275790429037,1.22285556793213
2,1,Potential Linear Sweep,359.50509356,-0.548053681850433,-0.343053681850433,-0.000316254794597626,0.000316254794597626,-9.98594236178168,-0.0126435530450585,1.22213625907898
2,1,Potential Linear Sweep,360.82522686,-0.547378718852997,-0.342378718852997,-0.000309247698169202,0.000309247698169202,-9.76468892229876,-0.0127569555017873,1.22150576114655
2,1,Potential Linear Sweep,362.14535722,-0.54671436548233,-0.34171436548233,-0.000302263419143856,0.000302263419143856,-9.54415595654738,-0.0128678010133538,1.22086644172668
2,1,Potential Linear Sweep,363.46549055,-0.546061158180237,-0.341061158180237,-0.000295582955004647,0.000295582955004647,-9.33321613529041,-0.0129761948949497,1.22023379802704
2,1,Potential Linear Sweep,364.78562353,-0.545408010482788,-0.340408010482788,-0.000288935174467042,0.000288935174467042,-9.12330831913616,-0.0130821516569313,1.21960842609406
2,1,Potential Linear Sweep,366.10575382,-0.544745147228241,-0.339745147228241,-0.000282785447780043,0.000282785447780043,-8.92912686391042,-0.0131858546147138,1.21900916099548
2,1,Potential Linear Sweep,367.42588719,-0.544095933437347,-0.339095933437347,-0.000276627659332007,0.000276627659332007,-8.73469085355248,-0.0132872958260085,1.21845698356628
2,1,Potential Linear Sweep,368.7460177,-0.543421387672424,-0.338421387672424,-0.000270738295512274,0.000270738295512274,-8.54873051822778,-0.0133865749978984,1.21789169311523
2,1,Potential Linear Sweep,370.06615056,-0.542787492275238,-0.337787492275238,-0.000265239214058965,0.000265239214058965,-8.37509359201028,-0.0134838432568548,1.21733689308167
2,1,Potential Linear Sweep,371.38628151,-0.542097210884094,-0.337097210884094,-0.00025962371728383,0.00025962371728383,-8.19778077940733,-0.0135790511229869,1.21677029132843
2,1,Potential Linear Sweep,372.70641722,-0.541432797908783,-0.336432797908783,-0.000254351441981271,0.000254351441981271,-8.03130539884026,-0.0136723247906427,1.21618008613586
2,1,Potential Linear Sweep,374.02654801,-0.540777087211609,-0.335777087211609,-0.000249262840952724,0.000249262840952724,-7.87062964801782,-0.013763731624926,1.21565473079681
2,1,Potential Linear Sweep,375.34667821,-0.540131509304047,-0.335131509304047,-0.000244150869548321,0.000244150869548321,-7.7092159630035,-0.0138532642165501,1.21516859531403
2,1,Potential Linear Sweep,376.6668115,-0.539465606212616,-0.334465606212616,-0.000239388784393668,0.000239388784393668,-7.55885015452062,-0.0139410473066922,1.21470355987549
2,1,Potential Linear Sweep,377.98694168,-0.538790643215179,-0.333790643215179,-0.000234724386245944,0.000234724386245944,-7.41156887420093,-0.0140271192164694,1.21417760848999
2,1,Potential Linear Sweep,379.30707494,-0.538126349449158,-0.333126349449158,-0.000230310863116756,0.000230310863116756,-7.27220912904187,-0.0141115808480347,1.2136926651001
2,1,Potential Linear Sweep,380.62720565,-0.537483811378479,-0.332483811378479,-0.000225795520236716,0.000225795520236716,-7.12963436175294,-0.014194384437221,1.21321225166321
2,1,Potential Linear Sweep,381.94733872,-0.536860525608063,-0.331860525608063,-0.000221524998778477,0.000221524998778477,-6.9947899835326,-0.0142756165317021,1.21276831626892
2,1,Potential Linear Sweep,383.2674693,-0.536209166049957,-0.331209166049957,-0.000217379245441407,0.000217379245441407,-6.86388523654585,-0.0143553279460207,1.21227383613586
2,1,Potential Linear Sweep,384.58760242,-0.535533607006073,-0.330533607006073,-0.00021332262258511,0.00021332262258511,-6.73579484007295,-0.0144335558302878,1.21176171302795
2,1,Potential Linear Sweep,385.90773554,-0.534856379032135,-0.329856379032135,-0.000209414429264143,0.000209414429264143,-6.61239119874149,-0.0145103496330674,1.21128630638123
2,1,Potential Linear Sweep,387.22786601,-0.534245848655701,-0.329245848655701,-0.000205587188247591,0.000205587188247591,-6.49154367690531,-0.0145857406848727,1.21089386940002
2,1,Potential Linear Sweep,388.54799899,-0.533571541309357,-0.328571541309357,-0.000201883711270057,0.000201883711270057,-6.37460408178265,-0.014659772661787,1.21046710014343
2,1,Potential Linear Sweep,389.86813006,-0.532888531684875,-0.327888531684876,-0.000198433612240478,0.000198433612240478,-6.26566505337791,-0.0147325393404982,1.20999765396118
2,1,Potential Linear Sweep,391.18826304,-0.532217919826508,-0.327217919826508,-0.000195074011571705,0.000195074011571705,-6.15958356715205,-0.0148040707443739,1.20956659317017
2,1,Potential Linear Sweep,392.50839343,-0.531556367874146,-0.326556367874146,-0.000191382030607201,0.000191382030607201,-6.04300696580995,-0.0148742519815907,1.20917177200317
2,1,Potential Linear Sweep,393.82852661,-0.530908524990082,-0.325908524990082,-0.000188208083272912,0.000188208083272912,-5.94278759939727,-0.0149432712161178,1.20878744125366
2,1,Potential Linear Sweep,395.14865964,-0.530234932899475,-0.325234932899475,-0.000185076511115767,0.000185076511115767,-5.84390625562889,-0.015011137072223,1.20836317539215
2,1,Potential Linear Sweep,396.46879022,-0.529561936855316,-0.324561936855316,-0.000181833485839888,0.000181833485839888,-5.74150571013225,-0.0150778161961619,1.20793914794922
2,1,Potential Linear Sweep,397.78892349,-0.528898894786835,-0.323898894786835,-0.000178762042196468,0.000178762042196468,-5.64452296168195,-0.0151433681013992,1.20754909515381
2,1,Potential Linear Sweep,399.1090541,-0.528248608112335,-0.323248608112335,-0.000175733992364258,0.000175733992364258,-5.54891039988183,-0.0152078078644359,1.207195520401
2,1,Potential Linear Sweep,400.42918722,-0.527630805969238,-0.322630805969238,-0.00017264744383283,0.00017264744383283,-5.45145070517302,-0.0152711200689421,1.20680236816406
2,1,Potential Linear Sweep,401.74931747,-0.526945888996124,-0.321945888996124,-0.000169659819221124,0.000169659819221124,-5.35711459492024,-0.0153333382364767,1.20636641979218
2,1,Potential Linear Sweep,403.06945087,-0.52626234292984,-0.32126234292984,-0.000166783633176237,0.000166783633176237,-5.26629722690993,-0.0153944955330113,1.20593357086182
2,1,Potential Linear Sweep,404.38958136,-0.525600373744965,-0.320600373744965,-0.000164200275321491,0.000164200275321491,-5.18472609161639,-0.0154547068294322,1.20554041862488
2,1,Potential Linear Sweep,405.70971448,-0.524982750415802,-0.319982750415802,-0.000161573247169144,0.000161573247169144,-5.10177603944252,-0.0155139561101691,1.20518708229065
2,1,Potential Linear Sweep,407.02984764,-0.524346828460693,-0.319346828460693,-0.000158813287271187,0.000158813287271187,-5.01462858450226,-0.0155721923805016,1.20479583740234
2,1,Potential Linear Sweep,408.34997793,-0.523666381835938,-0.318666381835938,-0.000156127265654504,0.000156127265654504,-4.92981577690257,-0.0156294481365017,1.20439863204956
2,1,Potential Linear Sweep,409.67011127,-0.522996246814728,-0.317996246814728,-0.000153437184053473,0.000153437184053473,-4.84487477276518,-0.0156857146656206,1.20404934883118
2,1,Potential Linear Sweep,410.99024169,-0.522358238697052,-0.317358238697052,-0.000150836262037046,0.000150836262037046,-4.76274903811324,-0.0157410219961997,1.20368957519531
2,1,Potential Linear Sweep,412.31037495,-0.521703481674194,-0.316703481674194,-0.000148342267493717,0.000148342267493717,-4.68399960510633,-0.0157954198073974,1.20329010486603
